Repository: wiai/xcdskd

xcdskd: Notebooks on Kikuchi Diffraction Methods
================================================

.. image:: https://zenodo.org/badge/153128196.svg
   :target: https://zenodo.org/badge/latestdoi/153128196
.. image:: https://readthedocs.org/projects/xcdskd/badge/?version=latest
   :target: https://xcdskd.readthedocs.io/en/latest/?badge=latest
   :alt: Documentation Status

|  

The **xcdskd** project provides a collection of Jupyter notebooks which discuss and explain a number of 
data analysis approaches which are applicable in the context of Kikuchi Diffraction Methods, 
predominantly Electron Backscatter Diffraction (EBSD), 
Electron Channeling Patterns (ECP), and Electron Channeling Contrast Imaging (ECCI) in the scanning electron microscope (SEM). 

The notebooks document the application of the **aloe** package, which bundles the central functionalities
for Kikuchi pattern analysis. Because the notebooks contain working Python code, users can directly adapt them to 
their own needs and run the modified notebooks on the provided example data, as well as on their own data sets.

The focus of this project is more on the clear explanation of key concepts and work flows, 
and less on how to reach the ultimate optimization of numerical efficiency.
The project also aims to provide open, documented reference algorithms and example data as a benchmark
and basis for further developments.

This folder contains the source files for the documentation.
See [CONTRIBUTING](../CONTRIBUTING.rst) for how to create the HTML and LaTeX
files from these sources.

File: doc/crystallography_spglib/CoSi1010036A.cif
#------------------------------------------------------------------------------
#$Date: 2015-01-27 21:58:39 +0200 (Tue, 27 Jan 2015) $
#$Revision: 130149 $
#$URL: svn://www.crystallography.net/cod/cif/1/01/00/1010036.cif $
#------------------------------------------------------------------------------
#
# This file is available in the Crystallography Open Database (COD),
# http://www.crystallography.net/
#
# All data on this site have been placed in the public domain by the
# contributors.
#
data_1010036
loop_
_publ_author_name
'Boren, B'
_publ_section_title
;
Roentgenuntersuchung der Legierungen von Silicium mit Chrom, Mangan,
Kobalt und Nickel.
;
_journal_coden_ASTM              ARKGAJ
_journal_issue                   1
_journal_name_full               'Arkiv foer Kemi, Mineralogi och Geologi, A'
_journal_page_first              1
_journal_page_last               28
_journal_volume                  11
_journal_year                    1933
_chemical_formula_structural     'Co Si'
_chemical_formula_sum            'Co Si'
_chemical_name_systematic        'Cobalt silicide A'
_space_group_IT_number           198
_symmetry_cell_setting           cubic
_symmetry_Int_Tables_number      198
_symmetry_space_group_name_Hall  'P 2ac 2ab 3'
_symmetry_space_group_name_H-M   'P 21 3'
_cell_angle_alpha                90
_cell_angle_beta                 90
_cell_angle_gamma                90
_cell_formula_units_Z            4
_cell_length_a                   4.438
_cell_length_b                   4.438
_cell_length_c                   4.438
_cell_volume                     87.4
_cod_database_code               1010036
loop_
_symmetry_equiv_pos_as_xyz
x,y,z
y,z,x
z,x,y
1/2+x,1/2-y,-z
1/2+y,1/2-z,-x
1/2+z,1/2-x,-y
-x,1/2+y,1/2-z
-y,1/2+z,1/2-x
-z,1/2+x,1/2-y
1/2-x,-y,1/2+z
1/2-y,-z,1/2+x
1/2-z,-x,1/2+y
loop_
_atom_site_label
_atom_site_type_symbol
_atom_site_symmetry_multiplicity
_atom_site_Wyckoff_symbol
_atom_site_fract_x
_atom_site_fract_y
_atom_site_fract_z
_atom_site_occupancy
_atom_site_attached_hydrogens
_atom_site_calc_flag
Co1 Co0 4 a 0.14 0.14 0.14 1. 0 d
Si1 Si0 4 a 0.843 0.843 0.843 1. 0 d
loop_
_atom_type_symbol
_atom_type_oxidation_number
Co0 0.000
Si0 0.000

File: doc/crystallography_spglib/W-Tungsten.cif
data_global
_chemical_name_mineral 'Tungsten'
loop_
_publ_author_name
'Dubrovinsky L S'
'Saxena S K'
_journal_name_full 'Physics and Chemistry of Minerals'
_journal_volume 24 
_journal_year 1997
_journal_page_first 547
_journal_page_last 550
_publ_section_title
;
 Thermal expansion of periclase (MgO) and tungsten (W)
 to melting temperatures
 Sample: T = 298 K
;
_database_code_amcsd 0008068
_chemical_formula_sum 'W'
_cell_length_a 3.1648
_cell_length_b 3.1648
_cell_length_c 3.1648
_cell_angle_alpha 90
_cell_angle_beta 90
_cell_angle_gamma 90
_cell_volume 31.699
_exptl_crystal_density_diffrn     19.262
_symmetry_space_group_name_H-M 'I m 3 m'
loop_
_space_group_symop_operation_xyz
  'x,y,z'
  '1/2+x,1/2+y,1/2+z'
  'z,-x,y'
  '1/2+z,1/2-x,1/2+y'
  '-y,z,-x'
  '1/2-y,1/2+z,1/2-x'
  'x,-y,z'
  '1/2+x,1/2-y,1/2+z'
  '-z,x,-y'
  '1/2-z,1/2+x,1/2-y'
  'y,-z,x'
  '1/2+y,1/2-z,1/2+x'
  '-x,y,-z'
  '1/2-x,1/2+y,1/2-z'
  'x,-z,-y'
  '1/2+x,1/2-z,1/2-y'
  '-z,y,x'
  '1/2-z,1/2+y,1/2+x'
  'y,-x,-z'
  '1/2+y,1/2-x,1/2-z'
  '-x,z,y'
  '1/2-x,1/2+z,1/2+y'
  'z,-y,-x'
  '1/2+z,1/2-y,1/2-x'
  '-y,x,z'
  '1/2-y,1/2+x,1/2+z'
  'x,z,y'
  '1/2+x,1/2+z,1/2+y'
  '-z,-y,-x'
  '1/2-z,1/2-y,1/2-x'
  'y,x,z'
  '1/2+y,1/2+x,1/2+z'
  '-x,-z,-y'
  '1/2-x,1/2-z,1/2-y'
  'z,y,x'
  '1/2+z,1/2+y,1/2+x'
  '-y,-x,-z'
  '1/2-y,1/2-x,1/2-z'
  'z,x,-y'
  '1/2+z,1/2+x,1/2-y'
  '-y,-z,x'
  '1/2-y,1/2-z,1/2+x'
  'x,y,-z'
  '1/2+x,1/2+y,1/2-z'
  '-z,-x,y'
  '1/2-z,1/2-x,1/2+y'
  'y,z,-x'
  '1/2+y,1/2+z,1/2-x'
  '-x,-y,z'
  '1/2-x,1/2-y,1/2+z'
  '-z,x,y'
  '1/2-z,1/2+x,1/2+y'
  'y,-z,-x'
  '1/2+y,1/2-z,1/2-x'
  '-x,y,z'
  '1/2-x,1/2+y,1/2+z'
  'z,-x,-y'
  '1/2+z,1/2-x,1/2-y'
  '-y,z,x'
  '1/2-y,1/2+z,1/2+x'
  'x,-y,-z'
  '1/2+x,1/2-y,1/2-z'
  '-x,z,-y'
  '1/2-x,1/2+z,1/2-y'
  'z,-y,x'
  '1/2+z,1/2-y,1/2+x'
  '-y,x,-z'
  '1/2-y,1/2+x,1/2-z'
  'x,-z,y'
  '1/2+x,1/2-z,1/2+y'
  '-z,y,-x'
  '1/2-z,1/2+y,1/2-x'
  'y,-x,z'
  '1/2+y,1/2-x,1/2+z'
  '-x,-z,y'
  '1/2-x,1/2-z,1/2+y'
  'z,y,-x'
  '1/2+z,1/2+y,1/2-x'
  '-y,-x,z'
  '1/2-y,1/2-x,1/2+z'
  'x,z,-y'
  '1/2+x,1/2+z,1/2-y'
  '-z,-y,x'
  '1/2-z,1/2-y,1/2+x'
  'y,x,-z'
  '1/2+y,1/2+x,1/2-z'
  '-z,-x,-y'
  '1/2-z,1/2-x,1/2-y'
  'y,z,x'
  '1/2+y,1/2+z,1/2+x'
  '-x,-y,-z'
  '1/2-x,1/2-y,1/2-z'
  'z,x,y'
  '1/2+z,1/2+x,1/2+y'
  '-y,-z,-x'
  '1/2-y,1/2-z,1/2-x'
loop_
_atom_site_label
_atom_site_fract_x
_atom_site_fract_y
_atom_site_fract_z
W   0.00000   0.00000   0.00000
