Repository: wiai/xcdskd

xcdskd: Notebooks on Kikuchi Diffraction Methods
================================================

.. image:: https://zenodo.org/badge/153128196.svg
   :target: https://zenodo.org/badge/latestdoi/153128196
.. image:: https://readthedocs.org/projects/xcdskd/badge/?version=latest
   :target: https://xcdskd.readthedocs.io/en/latest/?badge=latest
   :alt: Documentation Status

|  

The **xcdskd** project provides a collection of Jupyter notebooks which discuss and explain a number of 
data analysis approaches which are applicable in the context of Kikuchi Diffraction Methods, 
predominantly Electron Backscatter Diffraction (EBSD), 
Electron Channeling Patterns (ECP), and Electron Channeling Contrast Imaging (ECCI) in the scanning electron microscope (SEM). 

The notebooks document the application of the **aloe** package, which bundles the central functionalities
for Kikuchi pattern analysis. Because the notebooks contain working Python code, users can directly adapt them to 
their own needs and run the modified notebooks on the provided example data, as well as on their own data sets.

The focus of this project is more on the clear explanation of key concepts and work flows, 
and less on how to reach the ultimate optimization of numerical efficiency.
The project also aims to provide open, documented reference algorithms and example data as a benchmark
and basis for further developments.

This folder contains the source files for the documentation.
See [CONTRIBUTING](../CONTRIBUTING.rst) for how to create the HTML and LaTeX
files from these sources.

File: doc/data/ctf/GaN_polytype_mixing.ctf (part 1 of 53)
Channel Text File
Prj	
Author	
JobMode	Grid
XCells	196
YCells	172
XStep	0.1500
YStep	0.1500
AcqE1	0.0000
AcqE2	0.0000
AcqE3	0.0000
Euler angles refer to Sample Coordinate system (CS0)!	Mag	10000.0000	Coverage	100	Device	0	KV	20.0000	TiltAngle	69.9204	TiltAxis	0	DetectorOrientationE1	1.8438	DetectorOrientationE2	104.6036	DetectorOrientationE3	0.5993	WorkingDistance	9.5781	InsertionDistance	164.0365
Phases	2
3.189;3.189;5.185	90.000;90.000;120.000	Ga N	9	186			Mod. Phys. Lett. B [MPLBET], (1999), vol. 13, pages 285-290
4.364;4.364;4.364	90.000;90.000;90.000	Ga N	11	216			ICSD[67781]
Phase	X	Y	Bands	Error	Euler1	Euler2	Euler3	MAD	BC	BS
1	0.0000	0.0000	8	0	179.6377	120.9077	58.9279	0.0770	153	166
1	0.1500	0.0000	8	0	179.6479	120.9124	58.8870	0.0567	154	166
1	0.3000	0.0000	8	0	179.6282	120.9188	58.8984	0.0576	153	166
1	0.4500	0.0000	8	0	179.6724	120.8982	58.9008	0.0605	154	167
1	0.6000	0.0000	8	0	179.6661	120.9030	58.9227	0.0555	153	167
1	0.7500	0.0000	8	0	179.6534	120.9071	58.9136	0.0692	153	168
1	0.9000	0.0000	8	0	179.5994	120.9011	58.8722	0.0808	152	167
1	1.0500	0.0000	8	0	179.6654	120.8600	58.9781	0.1180	152	167
1	1.2000	0.0000	8	0	179.6566	120.9099	58.9205	0.0670	152	168
1	1.3500	0.0000	8	0	179.7018	120.8979	58.9527	0.0684	153	174
1	1.5000	0.0000	8	0	179.7216	120.9023	58.9517	0.0692	154	174
1	1.6500	0.0000	8	0	179.7060	120.9224	58.9531	0.0850	156	174
1	1.8000	0.0000	8	0	179.6694	120.9533	58.9331	0.0679	155	169
1	1.9500	0.0000	8	0	179.6957	120.9377	58.9472	0.0731	155	173
1	2.1000	0.0000	8	0	179.7006	120.9051	58.9885	0.1488	154	168
1	2.2500	0.0000	8	0	179.6449	120.9257	58.8552	0.1077	156	166
1	2.4000	0.0000	8	0	179.6678	120.9529	58.9183	0.0518	156	167
1	2.5500	0.0000	8	0	179.6840	120.9487	58.9319	0.0524	154	167
1	2.7000	0.0000	8	0	179.6913	120.9454	58.9265	0.0628	156	169
1	2.8500	0.0000	8	0	179.6738	120.9105	58.9675	0.1066	154	168
1	3.0000	0.0000	8	0	179.7093	120.9122	58.9037	0.0720	155	176
1	3.1500	0.0000	8	0	179.6828	120.9308	58.9183	0.0818	156	176
1	3.3000	0.0000	8	0	179.7107	120.8775	58.9047	0.1173	158	175
1	3.4500	0.0000	8	0	179.6932	120.9303	58.9172	0.0793	158	176
1	3.6000	0.0000	8	0	179.6820	120.9345	58.9226	0.0775	157	175
1	3.7500	0.0000	8	0	179.6782	120.9187	58.9520	0.0999	153	167
1	3.9000	0.0000	8	0	179.6910	120.9250	58.9304	0.0801	154	173
1	4.0500	0.0000	8	0	179.6711	120.9324	58.9250	0.0618	153	166
1	4.2000	0.0000	8	0	179.6706	120.9286	58.9301	0.0637	149	164
1	4.3500	0.0000	8	0	179.7004	120.8980	58.9457	0.0713	150	169
1	4.5000	0.0000	8	0	179.6924	120.8494	58.9225	0.1093	152	170
1	4.6500	0.0000	8	0	179.7008	120.8625	58.9229	0.0805	150	170
1	4.8000	0.0000	8	0	179.6968	120.8350	58.9419	0.1050	148	168
1	4.9500	0.0000	8	0	179.6960	120.8195	58.9624	0.1347	148	167
1	5.1000	0.0000	8	0	179.6855	120.8347	58.9463	0.1196	149	168
1	5.2500	0.0000	8	0	179.6721	120.8841	58.9208	0.0789	148	169
1	5.4000	0.0000	8	0	179.6492	120.8716	58.9502	0.1153	148	168
1	5.5500	0.0000	8	0	179.6646	120.8709	58.9537	0.0974	148	168
1	5.7000	0.0000	8	0	179.6386	120.8825	58.9509	0.1169	149	170
1	5.8500	0.0000	8	0	179.6494	120.8873	58.9438	0.1125	150	170
1	6.0000	0.0000	8	0	179.6560	120.8947	58.9669	0.1300	150	170
1	6.1500	0.0000	8	0	179.6374	120.8882	58.8841	0.1259	149	168
1	6.3000	0.0000	8	0	179.6576	120.8655	58.8737	0.1198	149	169
1	6.4500	0.0000	8	0	179.6821	120.8992	58.9819	0.0835	151	171
1	6.6000	0.0000	8	0	179.7028	120.8676	58.9958	0.1254	150	172
1	6.7500	0.0000	8	0	179.6694	120.8787	58.9700	0.0984	150	172
1	6.9000	0.0000	8	0	179.6631	120.8733	58.9628	0.1049	152	174
1	7.0500	0.0000	8	0	179.6712	120.8793	58.9707	0.0761	154	174
1	7.2000	0.0000	8	0	179.6476	120.7971	58.9189	0.1608	151	170
1	7.3500	0.0000	8	0	179.6420	120.8505	58.9425	0.1195	153	170
1	7.5000	0.0000	8	0	179.6642	120.8443	58.9487	0.1198	151	169
1	7.6500	0.0000	8	0	179.6638	120.8781	58.9400	0.0831	151	170
1	7.8000	0.0000	8	0	179.7001	120.8487	58.9825	0.0874	154	177
1	7.9500	0.0000	8	0	179.6740	120.8856	58.9587	0.0682	154	177
1	8.1000	0.0000	8	0	179.7294	120.8543	58.9599	0.0932	153	176
1	8.2500	0.0000	8	0	179.6920	120.8442	58.9728	0.1049	155	175
1	8.4000	0.0000	8	0	179.7043	120.8696	58.9475	0.0780	153	175
1	8.5500	0.0000	8	0	179.6751	120.8902	58.9663	0.0951	153	174
1	8.7000	0.0000	8	0	179.7067	120.8743	58.9908	0.0876	154	173
1	8.8500	0.0000	8	0	179.6407	120.8662	59.0043	0.1014	152	174
1	9.0000	0.0000	8	0	179.6937	120.8316	59.0015	0.1377	152	173
1	9.1500	0.0000	8	0	179.6980	120.8539	59.0237	0.1365	151	172
1	9.3000	0.0000	8	0	179.7104	120.8845	58.9650	0.0837	153	174
1	9.4500	0.0000	8	0	179.7135	120.8791	58.9675	0.0809	150	172
1	9.6000	0.0000	8	0	179.7084	120.9097	58.9756	0.0858	152	171
1	9.7500	0.0000	8	0	179.6660	120.9095	58.9637	0.0924	152	171
1	9.9000	0.0000	8	0	179.6567	120.9016	58.9705	0.1155	153	170
1	10.0500	0.0000	8	0	179.6807	120.9132	58.9763	0.1079	154	169
1	10.2000	0.0000	8	0	179.6943	120.9189	58.9525	0.0938	152	174
1	10.3500	0.0000	8	0	179.6982	120.9404	58.9885	0.0852	152	172
1	10.5000	0.0000	8	0	179.6495	120.9388	58.9690	0.0999	152	174
1	10.6500	0.0000	8	0	179.6948	120.9270	59.0180	0.1065	152	167
1	10.8000	0.0000	8	0	179.7117	120.9454	59.0052	0.0809	152	166
1	10.9500	0.0000	8	0	179.6935	120.9125	58.9902	0.1089	152	167
1	11.1000	0.0000	8	0	179.7115	120.8894	59.0474	0.1462	151	167
1	11.2500	0.0000	8	0	179.7086	120.8988	59.0546	0.1227	152	168
1	11.4000	0.0000	8	0	179.6626	120.9301	58.9600	0.0711	150	166
1	11.5500	0.0000	8	0	179.6656	120.8859	58.9348	0.1266	150	166
1	11.7000	0.0000	8	0	179.6551	120.9012	58.9650	0.0771	149	166
1	11.8500	0.0000	8	0	179.6979	120.8642	59.0517	0.1271	151	171
1	12.0000	0.0000	8	0	179.6960	120.8505	59.0584	0.1241	151	171
1	12.1500	0.0000	8	0	179.6661	120.8645	59.0279	0.1203	151	170
1	12.3000	0.0000	8	0	179.7056	120.8376	59.0363	0.1345	151	170
1	12.4500	0.0000	8	0	179.7043	120.8584	59.0676	0.0980	151	170
1	12.6000	0.0000	8	0	179.6629	120.8633	59.0436	0.1192	149	168
1	12.7500	0.0000	8	0	179.6720	120.8820	59.0428	0.0775	148	168
1	12.9000	0.0000	8	0	179.6952	120.8740	59.0406	0.0717	147	167
1	13.0500	0.0000	8	0	179.6264	120.8471	58.9636	0.1526	149	164
1	13.2000	0.0000	8	0	179.6038	120.8840	58.9641	0.1016	148	164
1	13.3500	0.0000	8	0	179.6661	120.8722	58.9676	0.1151	149	164
1	13.5000	0.0000	8	0	179.6577	120.8740	58.9427	0.1340	149	164
1	13.6500	0.0000	8	0	179.6459	120.8611	58.9532	0.1146	148	164
1	13.8000	0.0000	8	0	179.6688	120.8832	59.0037	0.0948	148	172
1	13.9500	0.0000	8	0	179.6731	120.8577	59.0107	0.1020	150	172
1	14.1000	0.0000	8	0	179.6489	120.8815	58.9922	0.0943	151	174
1	14.2500	0.0000	8	0	179.6743	120.8536	58.9939	0.0938	151	174
1	14.4000	0.0000	8	0	179.6870	120.8729	58.9806	0.0735	150	172
1	14.5500	0.0000	8	0	179.6768	120.8732	59.0086	0.0915	151	171
1	14.7000	0.0000	8	0	179.6691	120.8740	58.9953	0.0858	150	173
1	14.8500	0.0000	8	0	179.6946	120.8382	59.0216	0.1236	151	166
1	15.0000	0.0000	8	0	179.7104	120.8649	58.9874	0.0889	153	173
1	15.1500	0.0000	8	0	179.6962	120.8837	59.0134	0.0778	151	172
1	15.3000	0.0000	8	0	179.6811	120.8962	59.0206	0.0692	150	166
1	15.4500	0.0000	8	0	179.7033	120.9110	59.0073	0.0623	152	166
1	15.6000	0.0000	8	0	179.7129	120.8924	59.0171	0.0614	152	170
1	15.7500	0.0000	8	0	179.7301	120.9074	59.0127	0.0696	152	172
1	15.9000	0.0000	8	0	179.7092	120.8704	58.9629	0.0789	152	174
1	16.0500	0.0000	8	0	179.6796	120.8836	58.9733	0.0925	154	174
1	16.2000	0.0000	8	0	179.7166	120.9021	58.9556	0.0975	155	168
1	16.3500	0.0000	8	0	179.6834	120.9165	58.9652	0.0621	153	167
1	16.5000	0.0000	8	0	179.7154	120.9183	58.9901	0.0649	155	167
1	16.6500	0.0000	8	0	179.7183	120.8970	58.9763	0.0730	153	167
1	16.8000	0.0000	8	0	179.7342	120.8960	59.0029	0.0536	154	167
1	16.9500	0.0000	8	0	179.7165	120.8945	59.0162	0.0698	154	167
1	17.1000	0.0000	8	0	179.6949	120.8877	59.0223	0.0801	155	167
1	17.2500	0.0000	8	0	179.7323	120.8885	59.0192	0.0701	153	165
1	17.4000	0.0000	8	0	179.7304	120.8804	59.0154	0.0670	154	166
1	17.5500	0.0000	8	0	179.7549	120.8973	59.0326	0.0549	154	167
1	17.7000	0.0000	8	0	179.7350	120.8855	59.0265	0.0928	154	174
1	17.8500	0.0000	8	0	179.7703	120.8878	59.0450	0.0773	155	175
1	18.0000	0.0000	8	0	179.7743	120.9036	59.0378	0.0756	153	175
1	18.1500	0.0000	8	0	179.7743	120.9021	59.0469	0.0683	156	170
1	18.3000	0.0000	8	0	179.8167	120.8819	59.0466	0.0895	156	170
1	18.4500	0.0000	8	0	179.7932	120.8907	59.0585	0.0694	155	169
1	18.6000	0.0000	8	0	179.8250	120.8873	59.0934	0.0721	156	169
1	18.7500	0.0000	8	0	179.8925	120.8458	59.1423	0.0883	157	175
1	18.9000	0.0000	8	0	179.8611	120.8487	59.1232	0.0664	156	170
1	19.0500	0.0000	8	0	179.8445	120.8618	59.1187	0.0604	157	171
1	19.2000	0.0000	8	0	179.8314	120.8740	59.1094	0.0580	155	169
1	19.3500	0.0000	8	0	179.8377	120.8804	59.1095	0.0507	157	170
1	19.5000	0.0000	8	0	179.8459	120.8836	59.0762	0.0642	157	170
1	19.6500	0.0000	8	0	179.8152	120.8638	59.1276	0.1001	157	172
1	19.8000	0.0000	8	0	179.8246	120.9083	59.0761	0.0461	158	171
1	19.9500	0.0000	8	0	179.8168	120.9031	59.0715	0.0588	158	173
1	20.1000	0.0000	8	0	179.8225	120.9137	59.0557	0.0634	157	171
1	20.2500	0.0000	8	0	179.7811	120.9300	59.0244	0.0573	157	172
1	20.4000	0.0000	8	0	179.7739	120.9302	59.0319	0.0749	158	176
1	20.5500	0.0000	8	0	179.7328	120.9500	59.0171	0.0598	158	170
1	20.7000	0.0000	8	0	179.7592	120.9419	59.0227	0.0603	157	169
1	20.8500	0.0000	8	0	179.7512	120.9312	59.0336	0.0613	156	168
1	21.0000	0.0000	8	0	179.7385	120.9382	59.0124	0.0727	158	168
1	21.1500	0.0000	8	0	179.7645	120.9327	59.0276	0.0555	158	169
1	21.3000	0.0000	8	0	179.7586	120.9289	59.0325	0.0532	156	166
1	21.4500	0.0000	8	0	179.7632	120.9118	59.0495	0.0635	157	173
1	21.6000	0.0000	8	0	179.7601	120.9203	59.0415	0.0665	155	173
1	21.7500	0.0000	8	0	179.7485	120.8880	59.0195	0.1086	156	168
1	21.9000	0.0000	8	0	179.7327	120.8841	59.0062	0.0920	155	169
1	22.0500	0.0000	8	0	179.7078	120.9134	59.0052	0.0620	156	170
1	22.2000	0.0000	8	0	179.7542	120.8834	58.9790	0.0923	156	176
1	22.3500	0.0000	8	0	179.7097	120.9075	59.0108	0.0542	156	176
1	22.5000	0.0000	8	0	179.6970	120.9223	58.9951	0.0585	157	171
1	22.6500	0.0000	8	0	179.7270	120.8770	59.0047	0.0732	155	175
1	22.8000	0.0000	8	0	179.7082	120.8835	59.0138	0.0686	154	175
1	22.9500	0.0000	8	0	179.7312	120.8758	59.0029	0.0894	155	177
1	23.1000	0.0000	8	0	179.7198	120.8805	58.9975	0.0813	154	178
1	23.2500	0.0000	8	0	179.6780	120.8867	59.0278	0.0863	156	177
1	23.4000	0.0000	8	0	179.6816	120.8861	59.0223	0.0872	157	178
1	23.5500	0.0000	8	0	179.6793	120.8942	59.0400	0.0838	157	177
1	23.7000	0.0000	8	0	179.7083	120.9068	59.0425	0.0637	156	177
1	23.8500	0.0000	8	0	179.7023	120.8884	59.0329	0.0620	155	176
1	24.0000	0.0000	8	0	179.7144	120.8607	59.0203	0.0696	155	177
1	24.1500	0.0000	8	0	179.6661	120.8532	58.9935	0.0797	156	176
1	24.3000	0.0000	8	0	179.6905	120.8738	59.0216	0.0537	155	173
1	24.4500	0.0000	8	0	179.6511	120.8766	59.0208	0.0857	153	177
1	24.6000	0.0000	8	0	179.6590	120.8850	58.9929	0.0911	155	177
1	24.7500	0.0000	8	0	179.6487	120.9018	58.9741	0.0902	155	177
1	24.9000	0.0000	8	0	179.6453	120.9076	58.9808	0.0830	156	178
1	25.0500	0.0000	8	0	179.6271	120.8932	58.9462	0.0780	155	178
1	25.2000	0.0000	8	0	179.6141	120.8896	58.9272	0.0875	155	178
1	25.3500	0.0000	8	0	179.5924	120.8978	58.9318	0.0929	156	179
1	25.5000	0.0000	8	0	179.5498	120.8772	58.9756	0.1079	154	180
1	25.6500	0.0000	8	0	179.5185	120.9254	58.9425	0.1405	155	181
1	25.8000	0.0000	8	0	179.4985	121.0034	58.9524	0.1303	156	181
1	25.9500	0.0000	8	0	179.6488	121.0005	59.0476	0.1196	158	180
1	26.1000	0.0000	8	0	179.6919	121.0471	59.0201	0.0883	158	177
1	26.2500	0.0000	8	0	179.7535	120.9800	59.1534	0.1140	160	176
1	26.4000	0.0000	8	0	179.8047	120.9682	59.1466	0.0887	159	174
1	26.5500	0.0000	8	0	179.8386	120.9653	59.1775	0.0645	158	170
1	26.7000	0.0000	8	0	179.8069	120.9360	59.1602	0.0728	155	170
1	26.8500	0.0000	8	0	179.7934	120.9287	59.1357	0.0639	156	171
1	27.0000	0.0000	8	0	179.7529	120.9289	59.1335	0.0621	153	166
1	27.1500	0.0000	8	0	179.8045	120.9074	59.1516	0.0586	154	171
1	27.3000	0.0000	8	0	179.7654	120.9185	59.1124	0.0583	155	166
1	27.4500	0.0000	8	0	179.7447	120.9198	59.0999	0.0745	154	165
1	27.6000	0.0000	8	0	179.7601	120.8987	59.0663	0.0849	154	170
1	27.7500	0.0000	8	0	179.7364	120.9084	59.0498	0.0746	153	169
1	27.9000	0.0000	8	0	179.7201	120.9246	59.0470	0.0715	154	165
1	28.0500	0.0000	8	0	179.7441	120.9230	59.0547	0.0681	155	170
1	28.2000	0.0000	8	0	179.7231	120.9342	59.0434	0.0702	156	170
1	28.3500	0.0000	8	0	179.7469	120.9266	59.0649	0.0734	155	169
1	28.5000	0.0000	8	0	179.6997	120.9001	59.0495	0.0755	155	170
1	28.6500	0.0000	8	0	179.7071	120.8942	59.0528	0.0672	156	171
1	28.8000	0.0000	8	0	179.6689	120.8855	58.9789	0.0656	154	173
1	28.9500	0.0000	8	0	179.7039	120.9174	59.0024	0.0824	158	176
1	29.1000	0.0000	8	0	179.6816	120.9276	58.9938	0.0911	160	177
1	29.2500	0.0000	8	0	179.6696	120.9360	58.9872	0.0552	157	174
1	0.0000	0.1500	8	0	179.6576	120.8856	58.8905	0.0770	158	164
1	0.1500	0.1500	8	0	179.7225	120.8825	58.8987	0.1053	149	164
1	0.3000	0.1500	8	0	179.6228	120.8907	58.9469	0.1172	148	164
1	0.4500	0.1500	8	0	179.6299	120.8877	58.9274	0.1110	150	166
1	0.6000	0.1500	8	0	179.6473	120.8802	58.9608	0.1158	150	167
1	0.7500	0.1500	8	0	179.6441	120.8773	58.9573	0.1221	149	167
1	0.9000	0.1500	8	0	179.6374	120.9019	58.8775	0.0933	150	167
1	1.0500	0.1500	8	0	179.6537	120.8699	58.8360	0.1665	150	168
1	1.2000	0.1500	8	0	179.6080	120.8798	58.8789	0.1368	150	168
1	1.3500	0.1500	8	0	179.7102	120.8758	58.9559	0.0995	150	169
1	1.5000	0.1500	8	0	179.7128	120.9129	58.9479	0.0524	151	169
1	1.6500	0.1500	8	0	179.6940	120.8971	58.9744	0.0948	151	170
1	1.8000	0.1500	8	0	179.7145	120.9132	58.9827	0.0864	153	170
1	1.9500	0.1500	8	0	179.7182	120.9315	58.9596	0.0720	151	170
1	2.1000	0.1500	8	0	179.6959	120.9345	58.9387	0.0702	151	169
1	2.2500	0.1500	8	0	179.6555	120.9259	58.8744	0.0892	152	168
1	2.4000	0.1500	8	0	179.6788	120.9237	58.8904	0.0846	152	168
1	2.5500	0.1500	8	0	179.6753	120.9076	58.8792	0.1015	152	169
1	2.7000	0.1500	8	0	179.7090	120.8676	58.8569	0.1520	153	168
1	2.8500	0.1500	8	0	179.6635	120.9209	58.8817	0.0713	152	169
1	3.0000	0.1500	8	0	179.7430	120.9154	58.8995	0.0656	154	171
1	3.1500	0.1500	8	0	179.7057	120.9257	58.9195	0.0753	154	170
1	3.3000	0.1500	8	0	179.6819	120.9026	58.9434	0.1160	155	169
1	3.4500	0.1500	8	0	179.7007	120.9471	58.9310	0.0626	155	171
1	3.6000	0.1500	8	0	179.6880	120.8872	58.9438	0.0968	154	177
1	3.7500	0.1500	8	0	179.6874	120.9363	58.9506	0.0974	154	169
1	3.9000	0.1500	8	0	179.7258	120.9290	58.9714	0.0914	156	169
1	4.0500	0.1500	8	0	179.6949	120.9369	58.9494	0.0780	155	175
1	4.2000	0.1500	8	0	179.6849	120.9283	58.9374	0.0663	153	170
1	4.3500	0.1500	8	0	179.8351	121.0914	59.0926	0.2917	151	166
1	4.5000	0.1500	8	0	179.7205	120.8744	58.9446	0.0838	161	171
1	4.6500	0.1500	8	0	179.6936	120.8653	58.9604	0.0927	154	172
1	4.8000	0.1500	8	0	179.6975	120.8473	58.9287	0.0958	150	170
1	4.9500	0.1500	8	0	179.8273	121.0370	59.0404	0.2774	151	170
1	5.1000	0.1500	8	0	179.7332	120.8634	58.9395	0.0794	149	169
1	5.2500	0.1500	8	0	179.6890	120.8561	58.9479	0.0958	151	170
1	5.4000	0.1500	8	0	179.7076	120.8714	58.9513	0.0822	148	169
1	5.5500	0.1500	8	0	179.6576	120.8723	58.9770	0.1082	148	169
1	5.7000	0.1500	8	0	179.6856	120.8992	58.9639	0.0969	149	169
1	5.8500	0.1500	8	0	179.6972	120.8751	58.9737	0.0992	149	170
1	6.0000	0.1500	8	0	179.7099	120.9083	58.9634	0.0923	151	170
1	6.1500	0.1500	8	0	179.4385	121.1121	58.7825	0.2550	150	168
1	6.3000	0.1500	8	0	179.7046	120.8796	58.9626	0.0931	150	170
1	6.4500	0.1500	8	0	179.6919	120.9062	58.9569	0.0677	150	170
1	6.6000	0.1500	8	0	179.7300	120.8919	58.9576	0.0751	150	171
1	6.7500	0.1500	8	0	179.7093	120.8647	58.9631	0.0703	152	174
1	6.9000	0.1500	8	0	179.6814	120.8871	58.9665	0.0805	155	174
1	7.0500	0.1500	8	0	179.7090	120.8864	58.9403	0.0725	155	174
1	7.2000	0.1500	8	0	179.6798	120.8473	58.9752	0.1030	153	174
1	7.3500	0.1500	8	0	179.4874	121.0895	58.8800	0.2648	153	174
1	7.5000	0.1500	8	0	179.6776	120.8703	58.9439	0.1087	151	169
1	7.6500	0.1500	8	0	179.6219	120.8561	58.9105	0.1333	153	173
1	7.8000	0.1500	8	0	179.6728	120.8643	58.9879	0.1035	154	177
1	7.9500	0.1500	8	0	179.6835	120.8945	58.9470	0.0909	156	178
1	8.1000	0.1500	8	0	179.7913	121.0801	59.0592	0.2616	155	176
1	8.2500	0.1500	8	0	179.6638	120.8865	58.9731	0.1019	155	175
1	8.4000	0.1500	8	0	179.6965	120.8543	58.9734	0.1079	154	175
1	8.5500	0.1500	8	0	179.7027	120.8680	58.9659	0.0859	154	173
1	8.7000	0.1500	8	0	179.6631	120.8754	58.9936	0.1195	152	173
1	8.8500	0.1500	8	0	179.8398	121.0494	59.0709	0.2625	152	172
1	9.0000	0.1500	8	0	179.6850	120.8529	58.9783	0.1134	153	173
1	9.1500	0.1500	8	0	179.6813	120.8786	59.0093	0.1078	153	172
1	9.3000	0.1500	8	0	179.6930	120.8885	58.9944	0.0891	153	173
1	9.4500	0.1500	8	0	179.7093	120.8670	58.9812	0.0964	151	173
1	9.6000	0.1500	8	0	179.6936	120.8587	58.9897	0.0986	150	171
1	9.7500	0.1500	8	0	179.8329	121.0717	59.0515	0.2586	153	170
1	9.9000	0.1500	8	0	179.6821	120.8914	58.9854	0.1043	152	171
1	10.0500	0.1500	8	0	179.7967	121.0880	59.0780	0.2932	160	169
1	10.2000	0.1500	8	0	179.8495	121.0875	59.1307	0.2826	150	173
1	10.3500	0.1500	8	0	179.7002	120.9478	59.0173	0.1090	150	164
1	10.5000	0.1500	8	0	179.5322	121.1210	58.8989	0.3008	148	165
1	10.6500	0.1500	8	0	179.8169	121.0942	59.1196	0.2852	149	167
1	10.8000	0.1500	8	0	179.7130	120.9047	59.0335	0.1073	148	165
1	10.9500	0.1500	8	0	179.7153	120.9305	59.0062	0.0728	147	165
1	11.1000	0.1500	8	0	179.6741	120.9000	59.0424	0.0954	148	165
1	11.2500	0.1500	8	0	179.6345	120.9280	58.9650	0.0820	149	166
1	11.4000	0.1500	8	0	179.8038	121.0913	59.0099	0.2608	148	166
1	11.5500	0.1500	8	0	179.7815	121.1131	59.0351	0.2578	149	166
1	11.7000	0.1500	8	0	179.6504	120.8950	58.9784	0.0984	147	166
1	11.8500	0.1500	8	0	179.8172	121.0734	59.1155	0.2788	151	170
1	12.0000	0.1500	8	0	179.6572	120.8748	59.0151	0.1217	153	173
1	12.1500	0.1500	8	0	179.6866	120.9006	59.0177	0.0955	150	170
1	12.3000	0.1500	8	0	179.6674	120.8786	59.0317	0.1119	150	170
1	12.4500	0.1500	8	0	179.6682	120.8751	59.0362	0.1156	150	170
1	12.6000	0.1500	8	0	179.6760	120.8607	59.0658	0.1390	149	170
1	12.7500	0.1500	8	0	179.6678	120.8752	59.0472	0.1179	151	170
1	12.9000	0.1500	8	0	179.6740	120.8808	59.0445	0.1198	150	169
1	13.0500	0.1500	8	0	179.6116	120.9026	58.9705	0.1104	147	166
1	13.2000	0.1500	8	0	179.6419	120.8900	58.9626	0.1025	147	166
1	13.3500	0.1500	8	0	179.6219	120.9096	58.9614	0.0797	148	165
1	13.5000	0.1500	8	0	179.6460	120.8885	58.9881	0.0788	146	164
1	13.6500	0.1500	8	0	179.6501	120.8676	58.9536	0.1553	149	166
1	13.8000	0.1500	8	0	179.6399	120.8835	59.0359	0.1067	146	166
1	13.9500	0.1500	8	0	179.6757	120.8668	59.0393	0.0966	149	173
1	14.1000	0.1500	8	0	179.6980	120.9033	58.9826	0.1038	151	173
1	14.2500	0.1500	8	0	179.6993	120.8633	59.0043	0.0956	150	174
1	14.4000	0.1500	8	0	179.6773	120.8764	59.0257	0.0834	149	172
1	14.5500	0.1500	8	0	179.7016	120.8974	59.0150	0.1066	148	164
1	14.7000	0.1500	8	0	179.7128	120.8333	59.0277	0.1079	148	172
1	14.8500	0.1500	8	0	179.6869	120.8537	59.0503	0.1262	148	171
1	15.0000	0.1500	8	0	179.7024	120.8770	58.9941	0.0761	149	171
1	15.1500	0.1500	8	0	179.6976	120.8703	59.0539	0.0884	148	172
1	15.3000	0.1500	8	0	179.7191	120.8805	59.0569	0.0651	150	172
1	15.4500	0.1500	8	0	179.7255	120.9067	59.0161	0.0795	149	171
1	15.6000	0.1500	8	0	179.6529	120.9078	58.9845	0.0839	149	165
1	15.7500	0.1500	8	0	179.6960	120.9184	58.9791	0.0642	149	165
1	15.9000	0.1500	8	0	179.6842	120.8482	58.9923	0.1011	149	166
1	16.0500	0.1500	8	0	179.6977	120.8384	58.9887	0.1117	150	166
1	16.2000	0.1500	8	0	179.7001	120.8415	59.0041	0.1639	151	173
1	16.3500	0.1500	8	0	179.7051	120.8806	58.9869	0.0899	152	173
1	16.5000	0.1500	8	0	179.7018	120.8859	58.9940	0.0861	153	166
1	16.6500	0.1500	8	0	179.6828	120.9061	58.9745	0.0727	151	166
1	16.8000	0.1500	8	0	179.7179	120.9043	58.9818	0.0647	151	165
1	16.9500	0.1500	8	0	179.6974	120.9067	58.9934	0.0505	151	166
1	17.1000	0.1500	8	0	179.7168	120.8851	58.9721	0.0804	149	165
1	17.2500	0.1500	8	0	179.7128	120.8751	59.0306	0.1007	151	165
1	17.4000	0.1500	8	0	179.6920	120.8875	59.0010	0.0812	152	164
1	17.5500	0.1500	8	0	179.7325	120.8789	58.9948	0.0492	151	171
1	17.7000	0.1500	8	0	179.7288	120.9179	58.9990	0.0630	151	166
1	17.8500	0.1500	8	0	179.7671	120.9180	59.0106	0.0571	151	166
1	18.0000	0.1500	8	0	179.7868	120.8929	58.9908	0.0782	153	168
1	18.1500	0.1500	8	0	179.7636	120.8730	58.9960	0.0733	154	168
1	18.3000	0.1500	8	0	179.7558	120.8573	58.9808	0.0627	154	169
1	18.4500	0.1500	8	0	179.7617	120.8716	59.0375	0.0753	154	168
1	18.6000	0.1500	8	0	179.7779	120.8463	59.0707	0.1126	154	168
1	18.7500	0.1500	8	0	179.8333	120.8711	59.0412	0.0781	154	169
1	18.9000	0.1500	8	0	179.8277	120.8744	59.0841	0.0552	154	168
1	19.0500	0.1500	8	0	179.8109	120.8896	59.0785	0.0615	154	167
1	19.2000	0.1500	8	0	179.8315	120.8787	59.0907	0.0529	155	167
1	19.3500	0.1500	8	0	179.8188	120.8813	59.0693	0.0694	155	167
1	19.5000	0.1500	8	0	179.8194	120.8807	59.0889	0.0536	157	169
1	19.6500	0.1500	8	0	179.8180	120.8812	59.0789	0.0544	156	170
1	19.8000	0.1500	8	0	179.7957	120.8420	59.1198	0.0991	157	171
1	19.9500	0.1500	8	0	179.8034	120.8850	59.0634	0.0603	156	172
1	20.1000	0.1500	8	0	179.7945	120.8761	59.0671	0.0797	157	171
1	20.2500	0.1500	8	0	179.7701	120.9058	59.0374	0.0642	157	171
1	20.4000	0.1500	8	0	179.7513	120.9257	59.0284	0.0647	156	170
1	20.5500	0.1500	8	0	179.7510	120.9420	59.0247	0.0608	157	169
1	20.7000	0.1500	8	0	179.7456	120.9435	59.0185	0.0619	156	168
1	20.8500	0.1500	8	0	179.7244	120.9307	59.0352	0.0792	157	169
1	21.0000	0.1500	8	0	179.7354	120.9306	59.0211	0.0509	156	168
1	21.1500	0.1500	8	0	179.7536	120.8975	59.0630	0.0940	156	168
1	21.3000	0.1500	8	0	179.7510	120.9205	59.0393	0.0533	157	167
1	21.4500	0.1500	8	0	179.7253	120.9146	59.0248	0.0531	156	168
1	21.6000	0.1500	8	0	179.7177	120.9137	59.0194	0.0665	156	169
1	21.7500	0.1500	8	0	179.7178	120.9191	58.9933	0.0483	157	169
1	21.9000	0.1500	8	0	179.6984	120.9154	58.9940	0.0616	156	170
1	22.0500	0.1500	8	0	179.6926	120.9108	59.0048	0.0513	155	169
1	22.2000	0.1500	8	0	179.6912	120.9066	59.0035	0.0487	156	170
1	22.3500	0.1500	8	0	179.7003	120.8924	58.9965	0.0726	156	176
1	22.5000	0.1500	8	0	179.6837	120.9091	58.9834	0.0494	156	170
1	22.6500	0.1500	8	0	179.6948	120.8984	58.9943	0.0571	155	169
1	22.8000	0.1500	8	0	179.7003	120.8813	59.0106	0.0614	156	176
1	22.9500	0.1500	8	0	179.6734	120.8792	58.9800	0.0598	155	170
1	23.1000	0.1500	8	0	179.6700	120.8844	59.0080	0.0831	154	177
1	23.2500	0.1500	8	0	179.7017	120.8558	59.0107	0.0878	157	178
1	23.4000	0.1500	8	0	179.6661	120.8642	59.0102	0.0955	158	178
1	23.5500	0.1500	8	0	179.6970	120.8848	59.0372	0.0743	157	178
1	23.7000	0.1500	8	0	179.6804	120.8628	59.0224	0.1261	156	178
1	23.8500	0.1500	8	0	179.7169	120.8811	59.0330	0.0803	156	177
1	24.0000	0.1500	8	0	179.6749	120.8745	59.0207	0.0787	156	178
1	24.1500	0.1500	8	0	179.7119	120.8633	59.0363	0.0881	156	173
1	24.3000	0.1500	8	0	179.7091	120.8616	59.0470	0.0957	156	173
1	24.4500	0.1500	8	0	179.6601	120.8648	59.0116	0.0851	155	177
1	24.6000	0.1500	8	0	179.6977	120.8998	59.0358	0.0936	154	178
1	24.7500	0.1500	8	0	179.7172	120.8800	58.9954	0.0834	156	178
1	24.9000	0.1500	8	0	179.7179	120.8893	59.0261	0.0870	158	178
1	25.0500	0.1500	8	0	179.7118	120.8546	58.9777	0.1287	156	178
1	25.2000	0.1500	8	0	179.7118	120.8417	59.0366	0.1018	155	172
1	25.3500	0.1500	8	0	179.6892	120.8747	59.0137	0.0746	154	178
1	25.5000	0.1500	8	0	179.6775	120.8934	59.0328	0.0756	154	173
1	25.6500	0.1500	8	0	179.4182	121.2727	58.9152	0.4825	152	176
1	25.8000	0.1500	8	0	179.6287	120.9286	59.0116	0.1336	156	181
1	25.9500	0.1500	8	0	179.6847	120.9665	59.0509	0.1186	158	181
1	26.1000	0.1500	8	0	179.7512	120.9838	59.0922	0.0947	160	180
1	26.2500	0.1500	8	0	179.7269	120.9685	59.1055	0.1111	159	171
1	26.4000	0.1500	8	0	179.7235	120.9597	59.0715	0.0744	157	175
1	26.5500	0.1500	8	0	179.7860	120.9373	59.0979	0.0720	157	172
1	26.7000	0.1500	8	0	179.7828	120.9198	59.1281	0.0596	156	169
1	26.8500	0.1500	8	0	179.7301	120.9119	59.1256	0.0599	154	170
1	27.0000	0.1500	8	0	179.7646	120.9158	59.0865	0.0651	154	170
1	27.1500	0.1500	8	0	179.7472	120.8969	59.1056	0.0701	153	169
1	27.3000	0.1500	8	0	179.7007	120.8784	59.0482	0.0645	154	170
1	27.4500	0.1500	8	0	179.6950	120.9114	59.0435	0.0862	151	163
1	27.6000	0.1500	8	0	179.7085	120.9083	59.0509	0.0582	153	165
1	27.7500	0.1500	8	0	179.7177	120.9018	59.0605	0.0906	155	170
1	27.9000	0.1500	8	0	179.6591	120.8997	59.0704	0.0922	154	170
1	28.0500	0.1500	8	0	179.7139	120.8897	59.0930	0.0741	154	170
1	28.2000	0.1500	8	0	179.7480	120.8858	59.0351	0.1036	154	168
1	28.3500	0.1500	8	0	179.7134	120.9066	59.0577	0.0630	154	169
1	28.5000	0.1500	8	0	179.6925	120.9106	59.0247	0.0559	155	165
1	28.6500	0.1500	8	0	179.6505	120.8990	59.0149	0.0765	152	166
1	28.8000	0.1500	8	0	179.6878	120.8933	59.0069	0.0667	152	171
1	28.9500	0.1500	8	0	179.6520	120.9204	59.0041	0.0844	156	177
1	29.1000	0.1500	8	0	179.6663	120.9071	59.0018	0.0993	158	179
1	29.2500	0.1500	8	0	179.6816	120.9231	58.9895	0.0775	159	178
1	0.0000	0.3000	8	0	179.6426	121.2416	58.9141	0.3912	150	156
1	0.1500	0.3000	8	0	179.5685	121.2990	58.8586	0.3884	156	160
1	0.3000	0.3000	8	0	179.5361	121.2422	58.8082	0.3853	148	158
1	0.4500	0.3000	8	0	179.4985	121.0717	58.7725	0.2843	157	160
1	0.6000	0.3000	8	0	179.6074	121.2851	58.9105	0.4030	147	162
1	0.7500	0.3000	8	0	179.4815	121.0914	58.8101	0.2620	148	163
1	0.9000	0.3000	8	0	179.7561	121.0694	58.9158	0.2818	149	166
1	1.0500	0.3000	8	0	179.5975	120.8879	58.8547	0.1389	150	166
1	1.2000	0.3000	8	0	179.4841	121.0818	58.8159	0.2675	149	168
1	1.3500	0.3000	8	0	179.6432	121.3155	58.9031	0.3728	150	169
1	1.5000	0.3000	8	0	179.6225	121.2713	58.9366	0.4134	151	169
1	1.6500	0.3000	8	0	179.8670	121.0679	59.0487	0.2610	148	168
1	1.8000	0.3000	8	0	179.8526	121.1043	59.0531	0.2545	151	169
1	1.9500	0.3000	8	0	179.8144	121.0804	59.0557	0.2781	151	169
1	2.1000	0.3000	8	0	179.8387	121.0646	59.0968	0.3258	150	169
1	2.2500	0.3000	8	0	179.6526	121.3028	58.9393	0.3741	150	169
1	2.4000	0.3000	8	0	179.4739	121.1298	58.7372	0.2651	151	167
1	2.5500	0.3000	8	0	179.6610	120.9077	58.8991	0.0956	151	168
1	2.7000	0.3000	8	0	179.4880	121.1087	58.6928	0.2888	151	168
1	2.8500	0.3000	8	0	179.5213	121.1102	58.7172	0.2851	151	168
1	3.0000	0.3000	8	0	179.8276	121.0819	59.0365	0.2719	160	171
1	3.1500	0.3000	8	0	179.6914	120.8997	58.9276	0.1025	160	171
1	3.3000	0.3000	8	0	179.8169	121.0963	59.0298	0.2744	161	171
1	3.4500	0.3000	8	0	179.7152	120.9313	58.9306	0.0772	161	170
1	3.6000	0.3000	8	0	179.6902	120.9225	58.9547	0.0901	162	170
1	3.7500	0.3000	8	0	179.7118	120.9321	58.9453	0.0753	153	170
1	3.9000	0.3000	8	0	179.6846	120.9162	58.9563	0.1313	153	171
1	4.0500	0.3000	8	0	179.7160	120.9455	58.9693	0.0955	155	170
1	4.2000	0.3000	8	0	179.7042	120.9662	58.9596	0.0798	153	166
1	4.3500	0.3000	8	0	179.6545	121.3452	58.9420	0.3948	150	166
1	4.5000	0.3000	8	0	179.6341	121.2667	58.9062	0.4043	162	171
1	4.6500	0.3000	8	0	179.7201	120.8538	58.9331	0.0894	152	169
1	4.8000	0.3000	8	0	179.8510	121.0522	59.0395	0.2417	152	169
1	4.9500	0.3000	8	0	179.6985	120.8549	58.9882	0.1303	149	167
1	5.1000	0.3000	8	0	179.6972	120.8829	58.9758	0.0974	149	168
1	5.2500	0.3000	8	0	179.6837	120.8787	58.9685	0.0955	148	169
1	5.4000	0.3000	8	0	179.8624	121.0681	59.0545	0.2579	149	168
1	5.5500	0.3000	8	0	179.7364	120.8697	58.9514	0.0833	150	169
1	5.7000	0.3000	8	0	179.7173	120.8416	59.0055	0.1512	150	169
1	5.8500	0.3000	8	0	179.6833	120.8909	58.9780	0.0837	151	170
1	6.0000	0.3000	8	0	179.6224	121.2784	58.9498	0.3938	151	170
1	6.1500	0.3000	8	0	179.6790	120.8780	58.9864	0.1024	150	171
1	6.3000	0.3000	8	0	179.5014	121.0967	58.8572	0.2514	150	171
1	6.4500	0.3000	8	0	179.5507	121.1147	58.8623	0.2701	151	170
1	6.6000	0.3000	8	0	179.7173	120.8684	58.9834	0.0787	151	172
1	6.7500	0.3000	8	0	179.8201	121.0632	59.0925	0.2747	152	172
1	6.9000	0.3000	8	0	179.8562	121.0665	59.0514	0.2561	153	173
1	7.0500	0.3000	8	0	179.6347	121.2458	58.9663	0.4058	153	174
1	7.2000	0.3000	8	0	179.6631	120.8774	58.9693	0.0780	155	174
1	7.3500	0.3000	8	0	179.4590	121.0783	58.8599	0.2648	154	175
1	7.5000	0.3000	8	0	179.8036	121.0596	58.9846	0.2962	153	169
1	7.6500	0.3000	8	0	179.4227	121.0891	58.7460	0.2789	154	173
1	7.8000	0.3000	8	0	179.8000	121.0756	59.0660	0.2714	155	176
1	7.9500	0.3000	8	0	179.8294	121.0816	59.0531	0.2389	154	177
1	8.1000	0.3000	8	0	179.6896	120.8641	58.9712	0.1164	156	177
1	8.2500	0.3000	8	0	179.8298	121.0577	59.0437	0.2689	155	175
1	8.4000	0.3000	8	0	179.8621	121.0668	59.0354	0.2531	155	174
1	8.5500	0.3000	8	0	179.8260	121.0397	59.0894	0.2923	154	173
1	8.7000	0.3000	8	0	179.7027	120.8931	58.9803	0.0884	152	172
1	8.8500	0.3000	8	0	179.6660	121.2472	58.9594	0.4081	154	172
1	9.0000	0.3000	8	0	179.6674	120.8860	59.0007	0.1048	154	172
1	9.1500	0.3000	8	0	179.6679	121.2775	58.9613	0.3871	153	173
1	9.3000	0.3000	8	0	179.6975	120.8869	59.0090	0.0949	154	174
1	9.4500	0.3000	8	0	179.8194	121.0781	59.1073	0.2856	153	173
1	9.6000	0.3000	8	0	179.8115	121.0750	59.0880	0.2821	152	171
1	9.7500	0.3000	8	0	179.6685	120.9030	58.9810	0.0953	160	171
1	9.9000	0.3000	8	0	179.4973	121.0828	58.9137	0.2724	152	170
1	10.0500	0.3000	8	0	179.5485	121.0831	58.9608	0.2671	150	172
1	10.2000	0.3000	8	0	179.6783	121.3372	58.9300	0.3880	161	167
1	10.3500	0.3000	8	0	179.6359	121.3170	58.9938	0.3977	148	164
1	10.5000	0.3000	8	0	179.6449	121.3055	59.0161	0.4212	151	167
1	10.6500	0.3000	8	0	179.5091	121.1056	58.8889	0.2807	149	167
1	10.8000	0.3000	8	0	179.5318	121.1285	58.8934	0.2597	148	166
1	10.9500	0.3000	8	0	179.6977	120.9022	59.0133	0.0944	148	164
1	11.1000	0.3000	8	0	179.7084	120.8849	59.0576	0.1154	149	165
1	11.2500	0.3000	8	0	179.4496	121.0915	58.7880	0.3050	149	165
1	11.4000	0.3000	8	0	179.4729	121.1240	58.8078	0.2661	150	166
1	11.5500	0.3000	8	0	179.7630	121.1022	59.0173	0.2585	149	167
1	11.7000	0.3000	8	0	179.7726	121.1145	59.0096	0.2468	148	166
1	11.8500	0.3000	8	0	179.7089	120.9039	59.0219	0.0723	148	168
1	12.0000	0.3000	8	0	179.6777	120.8790	59.0367	0.0866	151	171
1	12.1500	0.3000	8	0	179.8422	121.0704	59.0964	0.2569	152	170
1	12.3000	0.3000	8	0	179.6679	120.8842	59.0377	0.1029	152	171
1	12.4500	0.3000	8	0	179.6972	120.8690	59.0775	0.1370	150	170
1	12.6000	0.3000	8	0	179.8166	121.0947	59.1169	0.2643	150	170
1	12.7500	0.3000	8	0	179.8379	121.0501	59.1102	0.2876	150	171
1	12.9000	0.3000	8	0	179.5325	121.0881	58.9338	0.2813	149	170
1	13.0500	0.3000	8	0	179.4652	121.1000	58.8097	0.2832	149	168
1	13.2000	0.3000	8	0	179.6186	120.8962	58.9735	0.0807	148	167
1	13.3500	0.3000	8	0	179.4100	121.1057	58.8263	0.2601	150	167
1	13.5000	0.3000	8	0	179.4779	121.0688	58.8222	0.2958	150	167
1	13.6500	0.3000	8	0	179.4233	121.1199	58.8494	0.2618	149	168
1	13.8000	0.3000	8	0	179.6848	120.9098	59.0082	0.0844	149	167
1	13.9500	0.3000	8	0	179.6471	120.8881	59.0048	0.1038	149	168
1	14.1000	0.3000	8	0	179.4798	121.1063	58.8642	0.2684	158	166
1	14.2500	0.3000	8	0	179.6630	120.8878	58.9945	0.0898	150	166
1	14.4000	0.3000	8	0	179.6673	120.8970	58.9777	0.1045	149	165
1	14.5500	0.3000	8	0	179.6627	120.8590	59.0073	0.1212	147	170
1	14.7000	0.3000	8	0	179.6523	120.8734	59.0358	0.1067	149	164
1	14.8500	0.3000	8	0	179.6593	120.8773	59.0242	0.1226	149	165
1	15.0000	0.3000	8	0	179.6430	120.8719	58.9944	0.1163	148	165
1	15.1500	0.3000	8	0	179.6829	120.9125	58.9954	0.0986	147	165
1	15.3000	0.3000	8	0	179.6947	120.8891	59.0245	0.1176	148	164
1	15.4500	0.3000	8	0	179.8619	121.0516	59.1676	0.2922	147	164
1	15.6000	0.3000	8	0	179.8352	121.0943	59.1325	0.2530	149	165
1	15.7500	0.3000	8	0	179.7106	120.8586	59.0642	0.1577	147	164
1	15.9000	0.3000	8	0	179.7222	120.8628	59.0338	0.1112	148	166
1	16.0500	0.3000	8	0	179.7529	120.8713	59.0035	0.0909	149	164
1	16.2000	0.3000	8	0	179.7332	120.8561	59.0140	0.1319	150	165
1	16.3500	0.3000	8	0	179.6972	120.9078	59.0009	0.0988	149	164
1	16.5000	0.3000	8	0	179.7195	120.9126	59.0124	0.0933	149	165
1	16.6500	0.3000	8	0	179.7086	120.8948	59.0281	0.1005	150	165
1	16.8000	0.3000	8	0	179.7428	120.8855	59.0406	0.0887	148	165
1	16.9500	0.3000	8	0	179.7835	120.8329	59.0961	0.1466	146	164
1	17.1000	0.3000	8	0	179.7380	120.8655	59.0934	0.1143	147	163
1	17.2500	0.3000	8	0	179.6830	120.8705	58.9541	0.1036	148	163
1	17.4000	0.3000	8	0	179.4798	121.0710	58.7759	0.2925	146	162
1	17.5500	0.3000	8	0	179.5047	121.0757	58.7879	0.3007	147	163
1	17.7000	0.3000	8	0	179.7439	120.9256	59.0299	0.0790	149	165
1	17.8500	0.3000	8	0	179.7658	120.9058	59.0110	0.0735	150	168
1	18.0000	0.3000	8	0	179.7536	120.8938	58.9760	0.0793	151	168
1	18.1500	0.3000	8	0	179.7479	120.8726	59.0243	0.1191	161	168
1	18.3000	0.3000	8	0	179.7603	120.8564	59.0443	0.1185	161	167
1	18.4500	0.3000	8	0	179.7505	120.8754	58.9939	0.0805	151	167
1	18.6000	0.3000	8	0	179.8060	120.8879	59.0128	0.0697	152	166
1	18.7500	0.3000	8	0	179.7834	120.8718	59.0803	0.1157	151	166
1	18.9000	0.3000	8	0	179.7867	120.8898	59.0517	0.0498	153	167
1	19.0500	0.3000	8	0	179.7770	120.8604	59.0518	0.0721	152	167
1	19.2000	0.3000	8	0	179.8016	120.8434	59.1331	0.1628	153	166
1	19.3500	0.3000	8	0	179.7908	120.8771	59.0871	0.0821	154	167
1	19.5000	0.3000	8	0	179.8042	120.8433	59.1171	0.1139	153	169
1	19.6500	0.3000	8	0	179.8114	120.8325	59.1458	0.1241	153	171
1	19.8000	0.3000	8	0	179.8084	120.8437	59.1361	0.1202	153	170
1	19.9500	0.3000	8	0	179.8069	120.8721	59.0618	0.0737	154	171
1	20.1000	0.3000	8	0	179.7872	120.8415	59.1021	0.1328	154	169
1	20.2500	0.3000	8	0	179.8002	120.8986	59.0499	0.0647	154	169
1	20.4000	0.3000	8	0	179.7685	120.9057	59.0620	0.0778	155	169
1	20.5500	0.3000	8	0	179.7488	120.9066	59.0352	0.0742	156	168
1	20.7000	0.3000	8	0	179.7760	120.9203	59.0260	0.0563	155	167
1	20.8500	0.3000	8	0	179.7249	120.9204	59.0289	0.0628	153	168
1	21.0000	0.3000	8	0	179.7220	120.9205	59.0149	0.0531	152	166
1	21.1500	0.3000	8	0	179.7229	120.9125	59.0073	0.0558	153	167
1	21.3000	0.3000	8	0	179.7123	120.9170	58.9995	0.0575	152	164
1	21.4500	0.3000	8	0	179.7302	120.9098	59.0096	0.0698	153	165
1	21.6000	0.3000	8	0	179.7105	120.9137	59.0047	0.0597	152	165
1	21.7500	0.3000	8	0	179.7061	120.9079	59.0174	0.0535	152	167
1	21.9000	0.3000	8	0	179.7033	120.9144	59.0065	0.0643	153	168
1	22.0500	0.3000	8	0	179.7064	120.9113	59.0095	0.0676	153	168
1	22.2000	0.3000	8	0	179.7076	120.8878	59.0491	0.0903	153	167
1	22.3500	0.3000	8	0	179.6824	120.8865	58.9748	0.0637	155	169
1	22.5000	0.3000	8	0	179.6664	120.8952	59.0001	0.0535	155	168
1	22.6500	0.3000	8	0	179.6783	120.9005	59.0043	0.0505	152	168
1	22.8000	0.3000	8	0	179.6862	120.8703	58.9966	0.0715	154	167
1	22.9500	0.3000	8	0	179.6942	120.8761	58.9987	0.0710	154	169
1	23.1000	0.3000	8	0	179.6834	120.9045	58.9842	0.0500	155	170
1	23.2500	0.3000	8	0	179.6895	120.8652	58.9703	0.0615	154	176
1	23.4000	0.3000	8	0	179.6906	120.8883	59.0030	0.0608	156	176
1	23.5500	0.3000	8	0	179.6947	120.8324	58.9948	0.1024	155	176
1	23.7000	0.3000	8	0	179.6728	120.9001	58.9897	0.0579	155	170
1	23.8500	0.3000	8	0	179.6620	120.8658	59.0173	0.0876	156	170
1	24.0000	0.3000	8	0	179.6675	120.8327	59.0314	0.1096	156	175
1	24.1500	0.3000	8	0	179.7226	120.8563	58.9685	0.0706	156	176
1	24.3000	0.3000	8	0	179.6697	120.8512	59.0440	0.1039	155	170
1	24.4500	0.3000	8	0	179.6692	120.8627	59.0193	0.0817	155	177
1	24.6000	0.3000	8	0	179.6773	120.8360	59.0279	0.1087	156	177
1	24.7500	0.3000	8	0	179.6730	120.8832	59.0424	0.0837	156	171
1	24.9000	0.3000	8	0	179.6796	120.8790	59.0486	0.0895	155	171
1	25.0500	0.3000	8	0	179.6980	120.8738	59.0534	0.0916	156	172
1	25.2000	0.3000	8	0	179.6944	120.8576	59.0665	0.1034	155	172
1	25.3500	0.3000	8	0	179.6904	120.8725	59.0589	0.1099	154	170
1	25.5000	0.3000	8	0	179.7356	120.9195	59.0438	0.0649	153	172
1	25.6500	0.3000	8	0	179.6810	120.8871	59.0630	0.1035	154	174
1	25.8000	0.3000	8	0	179.6870	120.9225	59.0262	0.0830	154	174
1	25.9500	0.3000	8	0	179.6891	120.9124	59.0579	0.1107	156	175
1	26.1000	0.3000	8	0	179.7071	120.9202	59.0812	0.1574	158	174
1	26.2500	0.3000	8	0	179.7088	120.9229	59.0634	0.1221	157	173
1	26.4000	0.3000	8	0	179.8775	121.1224	59.0982	0.2416	155	172
1	26.5500	0.3000	8	0	179.7021	120.8773	59.0974	0.1386	153	170
1	26.7000	0.3000	8	0	179.7144	120.9034	59.0233	0.0480	152	170
1	26.8500	0.3000	8	0	179.6982	120.8396	59.0567	0.1452	151	171
1	27.0000	0.3000	8	0	179.7064	120.9024	59.0564	0.0976	152	171
1	27.1500	0.3000	8	0	179.7420	120.8730	59.0300	0.0863	150	171
1	27.3000	0.3000	8	0	179.7069	120.8861	59.0403	0.0676	149	169
1	27.4500	0.3000	8	0	179.6367	120.9105	59.0050	0.0776	150	164
1	27.6000	0.3000	8	0	179.6467	120.8812	59.0186	0.1285	151	170
1	27.7500	0.3000	8	0	179.6834	120.9039	59.0458	0.0814	151	171
1	27.9000	0.3000	8	0	179.6814	120.9017	59.0383	0.0860	151	170
1	28.0500	0.3000	8	0	179.6816	120.8546	58.9769	0.1332	150	170
1	28.2000	0.3000	8	0	179.6508	120.9197	58.9775	0.0632	152	165
1	28.3500	0.3000	8	0	179.6598	120.8823	58.9550	0.1293	152	164
1	28.5000	0.3000	8	0	179.6239	120.9037	59.0024	0.0822	151	165
1	28.6500	0.3000	8	0	179.6543	120.8574	58.9706	0.1438	151	166
1	28.8000	0.3000	8	0	179.6470	120.8902	58.9563	0.1078	151	166
1	28.9500	0.3000	8	0	179.7141	120.9132	59.0388	0.0739	152	171
1	29.1000	0.3000	8	0	179.7244	120.8971	59.0509	0.0978	156	178
1	29.2500	0.3000	8	0	179.7108	120.9141	59.0189	0.0885	158	177
1	0.0000	0.4500	8	0	179.6859	121.2658	58.9163	0.3639	150	154
1	0.1500	0.4500	8	0	179.5773	121.2154	58.8053	0.3885	149	153
1	0.3000	0.4500	8	0	179.5674	121.2377	58.7923	0.3716	147	152
1	0.4500	0.4500	8	0	179.5420	121.2277	58.7939	0.3703	154	153
1	0.6000	0.4500	8	0	179.5330	121.2373	58.8092	0.3739	156	155
1	0.7500	0.4500	8	0	179.3987	121.0876	58.7157	0.2494	157	159
1	0.9000	0.4500	8	0	179.5443	121.3160	58.8003	0.3830	149	165
1	1.0500	0.4500	8	0	179.5542	121.3073	58.7530	0.3859	149	166
1	1.2000	0.4500	8	0	179.5186	121.1359	58.8269	0.2623	151	169
1	1.3500	0.4500	8	0	179.6162	121.2729	58.9244	0.4190	149	168
1	1.5000	0.4500	8	0	179.5133	121.0893	58.8087	0.2815	149	168
1	1.6500	0.4500	8	0	179.6509	121.2991	58.9194	0.3882	149	168
1	1.8000	0.4500	8	0	179.6737	121.3105	58.9500	0.3809	150	169
1	1.9500	0.4500	8	0	179.8419	121.0407	59.0668	0.3210	150	169
1	2.1000	0.4500	8	0	179.8208	121.0818	59.0595	0.2736	150	168
1	2.2500	0.4500	8	0	179.5587	121.1120	58.8426	0.2633	150	168
1	2.4000	0.4500	8	0	179.6228	121.2825	58.7756	0.3941	151	167
1	2.5500	0.4500	8	0	179.6311	121.2801	58.7649	0.3843	150	167
1	2.7000	0.4500	8	0	179.5831	121.2982	58.7939	0.3709	150	168
1	2.8500	0.4500	8	0	179.8237	121.0775	58.9421	0.2532	150	169
1	3.0000	0.4500	8	0	179.6768	121.2949	58.8857	0.3815	152	172
1	3.1500	0.4500	8	0	179.7201	120.9045	58.9419	0.0858	162	174
1	3.3000	0.4500	8	0	179.5241	121.1028	58.7801	0.2483	161	170
1	3.4500	0.4500	8	0	179.8072	121.0870	59.0174	0.2715	160	170
1	3.6000	0.4500	8	0	179.4920	121.1164	58.8335	0.2565	160	169
1	3.7500	0.4500	8	0	179.8345	121.0871	59.0075	0.2663	160	170
1	3.9000	0.4500	8	0	179.6540	121.3265	58.9030	0.3795	160	170
1	4.0500	0.4500	8	0	179.6318	121.3412	58.9261	0.3884	152	170
1	4.2000	0.4500	8	0	179.6474	121.3148	58.9031	0.4002	152	166
1	4.3500	0.4500	8	0	179.6486	121.3133	58.9163	0.3763	150	167
1	4.5000	0.4500	8	0	179.6253	121.2751	58.9329	0.4028	158	167
1	4.6500	0.4500	8	0	179.5986	121.2723	58.8976	0.4153	154	167
1	4.8000	0.4500	8	0	179.6148	121.2863	58.9035	0.3945	151	165
1	4.9500	0.4500	8	0	179.5092	121.0743	58.8269	0.2602	149	165
1	5.1000	0.4500	8	0	179.7262	120.8698	58.9730	0.0841	150	167
1	5.2500	0.4500	8	0	179.8550	121.0776	59.0279	0.2432	149	169
1	5.4000	0.4500	8	0	179.8158	121.0763	59.0542	0.2611	150	169
1	5.5500	0.4500	8	0	179.5194	121.0949	58.8229	0.2581	149	168
1	5.7000	0.4500	8	0	179.6338	121.3087	58.9408	0.3824	151	170
1	5.8500	0.4500	8	0	179.5166	121.0714	58.8311	0.2697	151	169
1	6.0000	0.4500	8	0	179.8084	121.0665	59.0882	0.2893	152	170
1	6.1500	0.4500	8	0	179.6061	121.2829	58.8082	0.3921	151	168
1	6.3000	0.4500	8	0	179.7014	120.8530	59.0226	0.1445	152	170
1	6.4500	0.4500	8	0	179.4514	121.1067	58.7800	0.2636	150	168
1	6.6000	0.4500	8	0	179.8499	121.0600	59.0847	0.2674	152	171
1	6.7500	0.4500	8	0	179.6486	121.2211	58.9681	0.4202	151	171
1	6.9000	0.4500	8	0	179.7769	121.0557	59.0731	0.2855	154	173
1	7.0500	0.4500	8	0	179.5059	121.0839	58.8340	0.2529	156	175
1	7.2000	0.4500	8	0	179.6493	121.2626	58.9494	0.3718	154	173
1	7.3500	0.4500	8	0	179.7858	121.0611	58.9944	0.2886	155	169
